Repository: gboyce1967/damascus-pattern-simulator

# Damascus Pattern Simulator - Beta Release (3D Version)
**Version**: 2.2.0-beta  
**Release Date**: 2026-02-28  
**Status**: 🚧 **BETA - UNDER ACTIVE DEVELOPMENT** 🚧

---

## ⚠️ BETA SOFTWARE WARNING

**This is beta software and is still under active development.**

### What Works
✅ 3D mesh-based billet creation  
✅ Static build plate system with auto-resize  
✅ Forge to square bar (with volume conservation)  
✅ Forge to octagonal bar (with chamfering)  
✅ 3D visualization with camera controls  
✅ Cross-section preview  
✅ Export to .obj format

### What's In Development
🚧 **Twist/Ladder Damascus** - Implemented but needs testing  
🚧 **Feather Damascus** - Wedge deformation needs refinement  
🚧 **Raindrop Damascus** - Drilling operation needs testing  
🚧 **Compression operations** - Not yet implemented  
🚧 **Undo/Redo system** - Planned, not yet implemented

### Known Issues
⚠️ **No undo functionality** - Use "Reset Billet" to start over  
⚠️ **Some pattern operations untested** - May produce unexpected results  
⚠️ **Twist requires forging first** - Must forge to square/octagon before twisting  
⚠️ **Performance with large billets** - Billets with >100 layers may be slow  

**USE AT YOUR OWN RISK. This software may have bugs, crashes, or unexpected behavior.**

---

## 🎉 What's New in 3D Version

This is a **complete rewrite** of the Damascus Pattern Simulator using real 3D physics and mesh-based simulation. The old 2D pixel-based simulator has been deprecated in favor of this more accurate and powerful 3D engine.

### Recent Updates (2026-02-28)
- **Major modularization refactoring**: Broke monolithic scripts into reusable modules in `lib/`
  - `damascus_3d_simulator.py` reduced from ~1,524 to ~149 lines (thin entry point + re-exports)
  - `damascus_3d_gui.py` reduced from ~2,608 to ~1,086 lines (GUI shell delegates to lib functions)
  - `vispy_3d_viewer.py` reduced from ~368 to ~42 lines (re-export wrapper)
  - 12 new modules in `lib/` covering: logging, API instrumentation, layer/billet classes, VisPy viewer, GUI dialogs, reference panels, export functions, forging operations, and demo patterns
  - All modules are independently importable for future scripting and automation
  - Backward-compatible: existing imports from root scripts still work via re-exports

### Previous Updates (2026-02-07)
- Added live debug console streaming in `damascus_3d_gui.py` via `TkTextLogHandler`
- Added API call instrumentation logs in `damascus_3d_simulator.py` (callable, source file, definition line)
- Integrated VisPy OpenGL rendering into the GUI via `vispy_3d_viewer.py`
- Updated the GUI 3D viewport to use VisPy camera controls (rotate/pan/zoom) with proper zoom behavior
- Removed live cross-section preview panel to prioritize a full-height 3D viewport (PNG cross-section export remains available)
- Added project folder organization for clarity: `Research/`, `data/`, `Staging/`, `testing/`, `Installation_and_Launch/`

#### 📐 **Pattern Operations** (EXPERIMENTAL)
- **Feather Damascus**: Wedge deformation with material splitting (⚠️ IN DEVELOPMENT)
- **Twist/Ladder Damascus**: Torsional deformation around length axis (⚠️ NEEDS TESTING)
- **Raindrop Damascus**: Drill holes with material flow simulation (⚠️ NEEDS TESTING)
- Cross-section export available via PNG output

---

### File Structure
- `damascus_3d_gui.py` - Main GUI entry point (delegates to lib modules)
- `damascus_3d_simulator.py` - Engine entry point (re-exports from lib for backward compat)
- `vispy_3d_viewer.py` - VisPy viewer entry point (re-export wrapper)
- `lib/` - **Reusable module library** (12 modules):
  - `logging_config.py` - Logger setup, runtime root detection, log directory management
  - `api_instrumentation.py` - API call tracing and instrumentation
  - `damascus_layer.py` - `DamascusLayer` class
  - `damascus_billet.py` - `Damascus3DBillet` class (core 3D engine)
  - `vispy_viewer.py` - `DamascusVispyViewer` class (OpenGL rendering)
  - `tk_log_handler.py` - `TkTextLogHandler` for live debug console
  - `gui_dialogs.py` - Debug console, billet stats, about, quick start, build plate warning
  - `gui_references.py` - Heat treatment, steel properties, custom steel, forging/plasticity refs
  - `gui_export.py` - Export functions (3D model, cross-section, operation log)
  - `gui_forging.py` - Forging operations (square bar, octagonal bar)
  - `demo_functions.py` - Demo patterns (feather, twist, raindrop)
- `3D_DEVELOPMENT_NOTES.md` - Detailed development documentation
- `DEVNOTES_modularization.md` - Modularization refactoring notes
- `Research/` - Pattern research and deformation math references
- `data/` - Steel data files and lookup module
- `Staging/` - Prepared files for integration
- `testing/` - PoC/test scripts
- `Installation_and_Launch/` - Windows installation assets and packaging config
- `logs/` - Runtime debug logs (`damascus_3d_debug_*.log`)

---

File: data/custom_steels.json
{
  "pops_procut": {
    "name": "Pops ProCut",
    "category": "High Carbon",
    "is_custom": true,
    "density": 0.284,
    "thermal_expansion": 7.1,
    "thermal_conductivity": 27.0,
    "modulus_elasticity": 30.0,
    "austenitizing_temp": [
      1500.0,
      1600.0
    ],
    "quench_method": "Oil",
    "tempering_data": [
      [
        450.0,
        62.0
      ],
      [
        375.0,
        63.0
      ],
      [
        450.0,
        61.2
      ],
      [
        300.0,
        64.0
      ]
    ],
    "forging_range": [
      1500.0,
      2200.0
    ],
    "movement_level": 3,
    "scale_loss": [
      1.5,
      3.0
    ],
    "decarb_depth": [
      0.025,
      0.04
    ],
    "etch_color": "light",
    "notes": "Specific heat treatment examples:\n- 1550\u00b0F austenitize + 450\u00b0F temper = 62 HRC\n- 1500\u00b0F austenitize + 375\u00b0F temper = 63 HRC\n- 1650\u00b0F austenitize + 450\u00b0F temper = 61.2 HRC (high toughness)\n- 1500\u00b0F austenitize + 300\u00b0F temper = 64 HRC (high edge retention)\nRECOMMENDED HEAT TREATMENT (furnace):\nAustenitize: 2050\u00b0F (1120\u00b0C) - if using advanced equipment\nQuench to below 125\u00b0F (50\u00b0C)\nDouble temper at 350\u00b0F (175\u00b0C) for 2 hrs minimum each\nCool to hand warm between tempers\nAim hardness: 60-63 HRC\n\nCRYOGENIC TREATMENT (optional):\nDry ice or liquid nitrogen adds 0.5-2 HRC\nCan be done after quench before tempering\n\nNOTES:\n- Exceptionally forgiving to heat treat\n- Ultra fine grain structure\n- Alternative to 15N20 for high-performance Damascus (bright layer)\n- Higher edge retention than 15N20, L6, O1, 80CrV2, 1095\n- Toughness approaches 8670, 15N20, and 5160 (depending on heat treatment)",
    "created_date": "2026-02-04T17:18:47.874449",
    "created_by": "User"
  }
}
